Repository: BE-HVACR/NSF_Fenestration_Code

# NSF_Fenestration_Code

This repository contains the code for our NSF fenestration prject.
* All the data-driven models for lighting, energy and thermal estimation
* Implementation of the model-based optimal control in both Windows system and Linux system(for running on HPC)

File: Model_based_control/Impl_On_Linux/Examples/GlazingData/SageGlass_6_1.6.txt
{ Units, Wavelength Units } SI Microns
{ Thickness } 5.7
{ Conductivity } 1
{ IR Transmittance } TIR=0
{ Emissivity, front back } Emis= 0.8366 0.1466
{ }
{ Ef_Source: Text File }
{ Eb_Source: Text File }
{ IGDB_Checksum: 2070471839 }
{ Product Name: SageGlass(R) fully tinted 1.6%T state on 6mm }
{ Manufacturer: SAGE Electrochromics, Inc. }
{ NFRC ID: 8905 }
{ Type: Coated }
{ Material: N/A }
{ Coating Name: Unknown }
{ Coated Side: Back }
{ Substrate Filename: Unknown }
{ Appearance: unknown }
{ Acceptance: # }
{ Uses:  }
{ Availability:   }
{ Structure:  }
0.300,0.0000,0.0572,0.0829
0.305,0.0001,0.0564,0.0763
0.310,0.0001,0.0560,0.0682
0.315,0.0000,0.0554,0.0585
0.320,0.0000,0.0552,0.0485
0.325,0.0000,0.0554,0.0386
0.330,0.0001,0.0568,0.0306
0.335,0.0003,0.0592,0.0257
0.340,0.0008,0.0615,0.0234
0.345,0.0016,0.0628,0.0231
0.350,0.0028,0.0635,0.0236
0.355,0.0043,0.0633,0.0243
0.360,0.0063,0.0619,0.0241
0.365,0.0084,0.0606,0.0225
0.370,0.0107,0.0613,0.0200
0.375,0.0129,0.0623,0.0163
0.380,0.0152,0.0610,0.0119
0.385,0.0177,0.0588,0.0080
0.390,0.0202,0.0585,0.0050
0.395,0.0224,0.0605,0.0028
0.400,0.0243,0.0631,0.0017
0.405,0.0260,0.0637,0.0017
0.410,0.0273,0.0615,0.0024
0.415,0.0286,0.0586,0.0036
0.420,0.0295,0.0569,0.0049
0.425,0.0302,0.0570,0.0061
0.430,0.0307,0.0583,0.0069
0.435,0.0312,0.0591,0.0071
0.440,0.0315,0.0586,0.0069
0.445,0.0318,0.0572,0.0064
0.450,0.0320,0.0554,0.0057
0.455,0.0321,0.0539,0.0047
0.460,0.0320,0.0531,0.0039
0.465,0.0318,0.0529,0.0031
0.470,0.0314,0.0529,0.0024
0.475,0.0309,0.0531,0.0022
0.480,0.0304,0.0530,0.0021
0.485,0.0298,0.0525,0.0021
0.490,0.0291,0.0522,0.0026
0.495,0.0284,0.0519,0.0030
0.500,0.0275,0.0517,0.0037
0.505,0.0267,0.0519,0.0045
0.510,0.0258,0.0522,0.0054
0.515,0.0248,0.0525,0.0065
0.520,0.0239,0.0529,0.0076
0.525,0.0229,0.0531,0.0088
0.530,0.0218,0.0533,0.0101
0.535,0.0208,0.0536,0.0115
0.540,0.0199,0.0538,0.0129
0.545,0.0189,0.0539,0.0144
0.550,0.0180,0.0541,0.0160
0.555,0.0171,0.0543,0.0177
0.560,0.0161,0.0543,0.0196
0.565,0.0153,0.0545,0.0218
0.570,0.0144,0.0547,0.0241
0.575,0.0136,0.0548,0.0265
0.580,0.0129,0.0551,0.0291
0.585,0.0122,0.0552,0.0317
0.590,0.0115,0.0553,0.0341
0.595,0.0109,0.0554,0.0363
0.600,0.0103,0.0553,0.0383
0.605,0.0098,0.0553,0.0398
0.610,0.0093,0.0552,0.0409
0.615,0.0088,0.0552,0.0417
0.620,0.0083,0.0552,0.0419
0.625,0.0079,0.0553,0.0416
0.630,0.0074,0.0555,0.0408
0.635,0.0071,0.0558,0.0395
0.640,0.0067,0.0563,0.0376
0.645,0.0063,0.0570,0.0354
0.650,0.0060,0.0578,0.0327
0.655,0.0056,0.0588,0.0296
0.660,0.0053,0.0601,0.0263
0.665,0.0050,0.0616,0.0227
0.670,0.0048,0.0631,0.0190
0.675,0.0045,0.0649,0.0155
0.680,0.0043,0.0669,0.0121
0.685,0.0040,0.0689,0.0091
0.690,0.0038,0.0710,0.0065
0.695,0.0036,0.0733,0.0046
0.700,0.0033,0.0754,0.0035
0.705,0.0031,0.0777,0.0033
0.710,0.0030,0.0800,0.0039
0.715,0.0028,0.0822,0.0056
0.720,0.0026,0.0843,0.0084
0.725,0.0025,0.0863,0.0120
0.730,0.0023,0.0881,0.0169
0.735,0.0022,0.0899,0.0227
0.740,0.0020,0.0916,0.0293
0.745,0.0019,0.0930,0.0367
0.750,0.0018,0.0943,0.0449
0.755,0.0017,0.0954,0.0536
0.760,0.0016,0.0964,0.0629
0.765,0.0015,0.0973,0.0724
0.770,0.0014,0.0979,0.0820
0.775,0.0014,0.0985,0.0917
0.780,0.0013,0.0989,0.1014
0.785,0.0012,0.0991,0.1110
0.790,0.0011,0.0992,0.1202
0.795,0.0011,0.0993,0.1291
0.800,0.0011,0.0992,0.1378
0.805,0.0010,0.0990,0.1458
0.810,0.0009,0.0987,0.1534
0.815,0.0009,0.0984,0.1604
0.820,0.0009,0.0978,0.1666
0.825,0.0008,0.0973,0.1722
0.830,0.0008,0.0969,0.1772
0.835,0.0009,0.0964,0.1810
0.840,0.0008,0.0957,0.1847
0.845,0.0009,0.0954,0.1880
0.850,0.0010,0.0947,0.1898
0.855,0.0012,0.0942,0.1915
0.860,0.0017,0.0941,0.2028
0.865,0.0016,0.0938,0.2026
0.870,0.0013,0.0902,0.1990
0.875,0.0013,0.0928,0.1974
0.880,0.0003,0.0924,0.1948
0.885,0.0007,0.0934,0.1925
0.890,0.0003,0.0921,0.1899
0.895,0.0015,0.0909,0.1870
0.900,0.0004,0.0912,0.1840
0.905,0.0007,0.0908,0.1804
0.910,0.0008,0.0906,0.1767
0.915,0.0006,0.0902,0.1723
0.920,0.0006,0.0894,0.1687
0.925,0.0003,0.0893,0.1642
0.930,0.0013,0.0892,0.1598
0.935,0.0005,0.0891,0.1558
0.940,0.0005,0.0893,0.1523
0.945,0.0006,0.0892,0.1485
0.950,0.0004,0.0894,0.1447
0.955,0.0006,0.0898,0.1417
0.960,0.0005,0.0900,0.1385
0.965,0.0004,0.0902,0.1357
0.970,0.0006,0.0905,0.1330
0.975,0.0004,0.0910,0.1308
0.980,0.0006,0.0914,0.1293
0.985,0.0003,0.0915,0.1280
0.990,0.0004,0.0920,0.1271
0.995,0.0004,0.0923,0.1268
1.000,0.0005,0.0924,0.1269
1.005,0.0004,0.0930,0.1280
1.010,0.0003,0.0934,0.1292
1.015,0.0005,0.0941,0.1312
1.020,0.0004,0.0948,0.1335
1.025,0.0005,0.0958,0.1366
1.030,0.0004,0.0965,0.1399
1.035,0.0003,0.0971,0.1436
1.040,0.0002,0.0975,0.1472
1.045,0.0003,0.0980,0.1511
1.050,0.0004,0.0986,0.1553
1.055,0.0003,0.0989,0.1594
1.060,0.0003,0.0996,0.1635
1.065,0.0002,0.1003,0.1678
1.070,0.0001,0.1013,0.1723
1.075,0.0003,0.1020,0.1766
1.080,0.0002,0.1030,0.1813
1.085,0.0000,0.1036,0.1858
1.090,0.0006,0.1041,0.1904
1.095,0.0001,0.1047,0.1949
1.100,0.0003,0.1050,0.1994
1.105,0.0002,0.1052,0.2035
1.110,0.0002,0.1055,0.2077
1.115,0.0003,0.1058,0.2115
1.120,0.0004,0.1059,0.2151
1.125,0.0003,0.1063,0.2185
1.130,0.0002,0.1067,0.2221
1.135,0.0002,0.1069,0.2253
1.140,0.0003,0.1072,0.2279
1.145,0.0002,0.1074,0.2306
1.150,0.0002,0.1078,0.2334
1.155,0.0003,0.1081,0.2357
1.160,0.0004,0.1081,0.2380
1.165,0.0004,0.1085,0.2402
1.170,0.0002,0.1083,0.2420
1.175,0.0002,0.1085,0.2437
1.180,0.0002,0.1085,0.2453
1.185,0.0001,0.1085,0.2466
1.190,0.0002,0.1085,0.2478
1.195,0.0003,0.1086,0.2490
1.200,0.0002,0.1086,0.2501
1.205,0.0002,0.1086,0.2510
1.210,0.0002,0.1087,0.2517
1.215,0.0003,0.1089,0.2525
1.220,0.0001,0.1088,0.2531
1.225,0.0001,0.1090,0.2537
1.230,0.0001,0.1092,0.2541
1.235,0.0002,0.1092,0.2544
1.240,0.0004,0.1092,0.2546
1.245,0.0001,0.1092,0.2549
1.250,0.0003,0.1094,0.2552
1.255,0.0003,0.1100,0.2558
1.260,0.0001,0.1101,0.2557
1.265,0.0002,0.1103,0.2561
1.270,0.0001,0.1103,0.2561
1.275,0.0003,0.1106,0.2562
1.280,0.0003,0.1112,0.2568
1.285,0.0001,0.1115,0.2568
1.290,0.0002,0.1119,0.2570
1.295,0.0001,0.1120,0.2570
1.300,0.0002,0.1126,0.2571
1.305,0.0002,0.1135,0.2575
1.310,0.0001,0.1143,0.2579
1.315,0.0001,0.1153,0.2583
1.320,0.0001,0.1162,0.2591
1.325,0.0002,0.1160,0.2601
1.330,0.0003,0.1157,0.2596
1.335,0.0002,0.1156,0.2591
1.340,0.0002,0.1177,0.2603
1.345,0.0005,0.1193,0.2617
1.350,0.0002,0.1203,0.2627
1.355,0.0002,0.1213,0.2637
1.360,0.0002,0.1224,0.2652
1.365,0.0002,0.1239,0.2664
1.370,0.0002,0.1253,0.2672
1.375,0.0002,0.1270,0.2682
1.380,0.0001,0.1286,0.2694
1.385,0.0001,0.1306,0.2707
1.390,0.0002,0.1323,0.2719
1.395,0.0003,0.1340,0.2725
1.400,0.0002,0.1358,0.2747
1.405,0.0002,0.1374,0.2762
1.410,0.0001,0.1391,0.2779
1.415,0.0002,0.1410,0.2796
1.420,0.0002,0.1430,0.2815
1.425,0.0003,0.1450,0.2833
1.430,0.0001,0.1472,0.2853
1.435,0.0003,0.1495,0.2874
1.440,0.0002,0.1517,0.2895
1.445,0.0001,0.1542,0.2918
1.450,0.0002,0.1568,0.2939
1.455,0.0002,0.1593,0.2961
1.460,0.0000,0.1618,0.2983
1.465,0.0002,0.1646,0.3007
1.470,0.0002,0.1672,0.3030
1.475,0.0002,0.1699,0.3053
1.480,0.0002,0.1726,0.3077
1.485,0.0002,0.1754,0.3102
1.490,0.0001,0.1780,0.3127
1.495,0.0001,0.1810,0.3152
1.500,0.0002,0.1836,0.3178
1.505,0.0001,0.1866,0.3205
1.510,0.0002,0.1894,0.3231
1.515,0.0002,0.1923,0.3257
1.520,0.0001,0.1951,0.3285
1.525,0.0003,0.1981,0.3311
1.530,0.0001,0.2009,0.3338
1.535,0.0002,0.2038,0.3365
1.540,0.0001,0.2067,0.3392
1.545,0.0002,0.2097,0.3419
1.550,0.0002,0.2128,0.3447
1.555,0.0002,0.2156,0.3473
1.560,0.0002,0.2185,0.3501
1.565,0.0002,0.2215,0.3529
1.570,0.0001,0.2241,0.3556
1.575,0.0000,0.2268,0.3586
1.580,0.0002,0.2294,0.3613
1.585,0.0000,0.2320,0.3643
1.590,0.0002,0.2344,0.3673
1.595,0.0003,0.2370,0.3703
1.600,0.0002,0.2394,0.3732
1.605,0.0001,0.2419,0.3762
1.610,0.0002,0.2444,0.3790
1.615,0.0001,0.2472,0.3816
1.620,0.0002,0.2501,0.3843
1.625,0.0002,0.2530,0.3864
1.630,0.0002,0.2556,0.3886
1.635,0.0001,0.2584,0.3907
1.640,0.0002,0.2609,0.3925
1.645,0.0003,0.2631,0.3948
1.650,0.0004,0.2649,0.3971
1.655,0.0002,0.2667,0.3999
1.660,0.0001,0.2680,0.4025
1.665,0.0002,0.2695,0.4054
1.670,0.0000,0.2722,0.4071
1.675,0.0003,0.2737,0.4099
1.680,0.0003,0.2752,0.4125
1.685,0.0002,0.2772,0.4157
1.690,0.0002,0.2789,0.4181
1.695,0.0001,0.2811,0.4202
1.700,0.0001,0.2830,0.4224
1.705,0.0001,0.2851,0.4245
1.710,0.0002,0.2872,0.4265
1.715,0.0001,0.2892,0.4288
1.720,0.0004,0.2913,0.4309
1.725,0.0003,0.2927,0.4327
1.730,0.0001,0.2946,0.4349
1.735,0.0001,0.2958,0.4371
1.740,0.0001,0.2972,0.4392
1.745,0.0002,0.2989,0.4411
1.750,0.0001,0.3002,0.4429
1.755,0.0002,0.3016,0.4448
1.760,0.0001,0.3030,0.4464
1.765,0.0001,0.3044,0.4481
1.770,0.0003,0.3060,0.4498
1.775,0.0002,0.3072,0.4515
1.780,0.0002,0.3087,0.4531
1.785,0.0001,0.3103,0.4545
1.790,0.0002,0.3117,0.4561
1.795,0.0003,0.3133,0.4577
1.800,0.0001,0.3147,0.4590
1.805,0.0001,0.3166,0.4607
1.810,0.0000,0.3181,0.4622
1.815,0.0000,0.3200,0.4639
1.820,0.0002,0.3209,0.4652
1.825,0.0002,0.3223,0.4670
1.830,0.0001,0.3229,0.4689
1.835,0.0002,0.3241,0.4706
1.840,0.0000,0.3248,0.4722
1.845,0.0001,0.3261,0.4736
1.850,0.0003,0.3279,0.4748
1.855,0.0001,0.3295,0.4759
1.860,0.0001,0.3319,0.4767
1.865,0.0002,0.3347,0.4772
1.870,0.0002,0.3374,0.4773
1.875,0.0005,0.3393,0.4774
1.880,0.0009,0.3416,0.4780
1.885,0.0000,0.3429,0.4788
1.890,0.0005,0.3446,0.4800
1.895,0.0004,0.3451,0.4823
1.900,0.0000,0.3463,0.4847
1.905,0.0003,0.3471,0.4871
1.910,0.0004,0.3484,0.4910
1.915,0.0003,0.3488,0.4939
1.920,0.0004,0.3517,0.4960
1.925,0.0003,0.3536,0.4968
1.930,0.0006,0.3566,0.4970
1.935,0.0003,0.3602,0.4961
1.940,0.0004,0.3626,0.4951
1.945,0.0004,0.3643,0.4937
1.950,0.0000,0.3644,0.4919
1.955,0.0011,0.3641,0.4916
1.960,0.0000,0.3645,0.4929
1.965,0.0002,0.3653,0.4946
1.970,0.0000,0.3659,0.4962
1.975,0.0003,0.3664,0.4983
1.980,0.0000,0.3682,0.5000
1.985,0.0000,0.3701,0.5018
1.990,0.0000,0.3728,0.5034
1.995,0.0001,0.3752,0.5038
2.000,0.0002,0.3781,0.5043
2.050,0.0008,0.3903,0.5098
2.100,0.0004,0.4045,0.5169
2.150,0.0009,0.4132,0.5254
2.200,0.0014,0.4014,0.5280
2.250,0.0001,0.4117,0.5442
2.300,0.0000,0.4197,0.5474
2.350,0.0002,0.4399,0.5611
2.400,0.0000,0.4371,0.5627
2.450,0.0033,0.4404,0.6084
2.500,0.0020,0.4610,0.6019

File: Model_based_control/Impl_On_Linux/Examples/GlazingData/SageGlass_6_20T.txt
{ Units, Wavelength Units } SI Microns
{ Thickness } 5.7
{ Conductivity } 1
{ IR Transmittance } TIR=0
{ Emissivity, front back } Emis= 0.8366 0.1466
{ }
{ Ef_Source: Text File }
{ Eb_Source: Text File }
{ IGDB_Checksum: -1768351804 }
{ Product Name: SageGlass(R) 20%T intermediate state on 6mm }
{ Manufacturer: SAGE Electrochromics, Inc. }
{ NFRC ID: 8904 }
{ Type: Coated }
{ Material: N/A }
{ Coating Name: Unknown }
{ Coated Side: Back }
{ Substrate Filename: Unknown }
{ Appearance: unknown }
{ Acceptance: # }
{ Uses:  }
{ Availability:   }
{ Structure:  }
0.300,0.0001,0.0590,0.0835
0.305,0.0001,0.0582,0.0753
0.310,0.0001,0.0577,0.0658
0.315,0.0000,0.0570,0.0552
0.320,0.0000,0.0568,0.0465
0.325,0.0000,0.0570,0.0397
0.330,0.0003,0.0585,0.0355
0.335,0.0009,0.0610,0.0319
0.340,0.0026,0.0636,0.0285
0.345,0.0059,0.0659,0.0255
0.350,0.0112,0.0684,0.0228
0.355,0.0190,0.0684,0.0219
0.360,0.0294,0.0643,0.0217
0.365,0.0419,0.0604,0.0201
0.370,0.0557,0.0627,0.0191
0.375,0.0699,0.0658,0.0167
0.380,0.0860,0.0633,0.0109
0.385,0.1040,0.0597,0.0066
0.390,0.1235,0.0584,0.0050
0.395,0.1416,0.0614,0.0037
0.400,0.1575,0.0680,0.0042
0.405,0.1715,0.0736,0.0074
0.410,0.1845,0.0735,0.0108
0.415,0.1975,0.0674,0.0121
0.420,0.2108,0.0600,0.0118
0.425,0.2224,0.0574,0.0118
0.430,0.2317,0.0599,0.0121
0.435,0.2396,0.0642,0.0115
0.440,0.2467,0.0671,0.0094
0.445,0.2538,0.0676,0.0070
0.450,0.2607,0.0661,0.0057
0.455,0.2670,0.0640,0.0056
0.460,0.2720,0.0621,0.0065
0.465,0.2757,0.0608,0.0083
0.470,0.2783,0.0606,0.0106
0.475,0.2799,0.0611,0.0132
0.480,0.2806,0.0615,0.0156
0.485,0.2812,0.0614,0.0172
0.490,0.2815,0.0605,0.0174
0.495,0.2817,0.0588,0.0165
0.500,0.2827,0.0570,0.0150
0.505,0.2826,0.0558,0.0133
0.510,0.2821,0.0547,0.0116
0.515,0.2810,0.0541,0.0103
0.520,0.2791,0.0536,0.0091
0.525,0.2768,0.0535,0.0086
0.530,0.2736,0.0538,0.0090
0.535,0.2698,0.0545,0.0102
0.540,0.2653,0.0555,0.0123
0.545,0.2607,0.0568,0.0149
0.550,0.2555,0.0575,0.0174
0.555,0.2504,0.0577,0.0196
0.560,0.2448,0.0570,0.0216
0.565,0.2388,0.0556,0.0234
0.570,0.2327,0.0537,0.0253
0.575,0.2261,0.0519,0.0276
0.580,0.2194,0.0506,0.0307
0.585,0.2124,0.0498,0.0342
0.590,0.2053,0.0496,0.0376
0.595,0.1984,0.0500,0.0407
0.600,0.1919,0.0505,0.0426
0.605,0.1859,0.0509,0.0429
0.610,0.1801,0.0513,0.0417
0.615,0.1747,0.0514,0.0389
0.620,0.1695,0.0512,0.0349
0.625,0.1647,0.0507,0.0301
0.630,0.1602,0.0504,0.0251
0.635,0.1558,0.0498,0.0202
0.640,0.1513,0.0495,0.0158
0.645,0.1469,0.0493,0.0124
0.650,0.1425,0.0492,0.0097
0.655,0.1383,0.0493,0.0079
0.660,0.1337,0.0495,0.0069
0.665,0.1293,0.0496,0.0064
0.670,0.1250,0.0499,0.0065
0.675,0.1207,0.0503,0.0072
0.680,0.1165,0.0509,0.0081
0.685,0.1124,0.0515,0.0095
0.690,0.1081,0.0524,0.0114
0.695,0.1041,0.0537,0.0139
0.700,0.1002,0.0550,0.0168
0.705,0.0964,0.0564,0.0204
0.710,0.0929,0.0580,0.0245
0.715,0.0893,0.0596,0.0293
0.720,0.0858,0.0611,0.0348
0.725,0.0823,0.0625,0.0405
0.730,0.0790,0.0638,0.0467
0.735,0.0759,0.0646,0.0532
0.740,0.0726,0.0653,0.0600
0.745,0.0697,0.0655,0.0669
0.750,0.0670,0.0656,0.0742
0.755,0.0643,0.0654,0.0810
0.760,0.0615,0.0650,0.0879
0.765,0.0590,0.0645,0.0945
0.770,0.0566,0.0640,0.1013
0.775,0.0545,0.0633,0.1078
0.780,0.0523,0.0627,0.1138
0.785,0.0503,0.0621,0.1199
0.790,0.0483,0.0615,0.1257
0.795,0.0464,0.0613,0.1310
0.800,0.0449,0.0613,0.1358
0.805,0.0432,0.0611,0.1400
0.810,0.0417,0.0610,0.1440
0.815,0.0404,0.0612,0.1473
0.820,0.0390,0.0615,0.1501
0.825,0.0377,0.0618,0.1522
0.830,0.0366,0.0622,0.1537
0.835,0.0356,0.0623,0.1548
0.840,0.0346,0.0628,0.1549
0.845,0.0337,0.0635,0.1551
0.850,0.0328,0.0640,0.1542
0.855,0.0324,0.0638,0.1529
0.860,0.0318,0.0613,0.1574
0.865,0.0330,0.0623,0.1548
0.870,0.0289,0.0649,0.1532
0.875,0.0290,0.0664,0.1512
0.880,0.0282,0.0676,0.1457
0.885,0.0287,0.0685,0.1415
0.890,0.0257,0.0668,0.1387
0.895,0.0272,0.0673,0.1334
0.900,0.0249,0.0668,0.1306
0.905,0.0245,0.0652,0.1259
0.910,0.0241,0.0647,0.1227
0.915,0.0244,0.0645,0.1192
0.920,0.0231,0.0646,0.1166
0.925,0.0226,0.0633,0.1136
0.930,0.0224,0.0631,0.1113
0.935,0.0219,0.0622,0.1100
0.940,0.0213,0.0627,0.1082
0.945,0.0209,0.0627,0.1076
0.950,0.0203,0.0623,0.1069
0.955,0.0198,0.0622,0.1067
0.960,0.0190,0.0627,0.1076
0.965,0.0188,0.0624,0.1088
0.970,0.0188,0.0630,0.1104
0.975,0.0180,0.0626,0.1121
0.980,0.0177,0.0625,0.1147
0.985,0.0170,0.0622,0.1181
0.990,0.0166,0.0620,0.1212
0.995,0.0165,0.0620,0.1247
1.000,0.0158,0.0614,0.1281
1.005,0.0156,0.0610,0.1320
1.010,0.0151,0.0611,0.1355
1.015,0.0145,0.0613,0.1393
1.020,0.0142,0.0612,0.1434
1.025,0.0139,0.0615,0.1473
1.030,0.0133,0.0622,0.1516
1.035,0.0131,0.0627,0.1558
1.040,0.0129,0.0631,0.1597
1.045,0.0127,0.0633,0.1637
1.050,0.0124,0.0641,0.1681
1.055,0.0117,0.0643,0.1723
1.060,0.0117,0.0647,0.1769
1.065,0.0114,0.0648,0.1811
1.070,0.0111,0.0651,0.1854
1.075,0.0108,0.0651,0.1893
1.080,0.0105,0.0653,0.1929
1.085,0.0100,0.0653,0.1962
1.090,0.0104,0.0653,0.1990
1.095,0.0097,0.0654,0.2020
1.100,0.0100,0.0653,0.2045
1.105,0.0094,0.0654,0.2067
1.110,0.0092,0.0657,0.2088
1.115,0.0091,0.0657,0.2107
1.120,0.0091,0.0661,0.2128
1.125,0.0087,0.0664,0.2145
1.130,0.0087,0.0668,0.2165
1.135,0.0084,0.0671,0.2180
1.140,0.0086,0.0672,0.2192
1.145,0.0082,0.0677,0.2204
1.150,0.0082,0.0673,0.2215
1.155,0.0082,0.0675,0.2228
1.160,0.0082,0.0679,0.2229
1.165,0.0079,0.0683,0.2239
1.170,0.0077,0.0683,0.2244
1.175,0.0076,0.0683,0.2246
1.180,0.0075,0.0684,0.2248
1.185,0.0076,0.0684,0.2248
1.190,0.0074,0.0683,0.2247
1.195,0.0073,0.0684,0.2246
1.200,0.0073,0.0686,0.2245
1.205,0.0073,0.0687,0.2243
1.210,0.0071,0.0688,0.2242
1.215,0.0072,0.0690,0.2238
1.220,0.0071,0.0691,0.2237
1.225,0.0070,0.0693,0.2234
1.230,0.0071,0.0697,0.2232
1.235,0.0068,0.0699,0.2228
1.240,0.0069,0.0700,0.2224
1.245,0.0067,0.0704,0.2222
1.250,0.0067,0.0708,0.2223
1.255,0.0069,0.0709,0.2217
1.260,0.0067,0.0716,0.2217
1.265,0.0067,0.0716,0.2216
1.270,0.0067,0.0720,0.2216
1.275,0.0066,0.0725,0.2218
1.280,0.0066,0.0729,0.2215
1.285,0.0066,0.0732,0.2215
1.290,0.0063,0.0735,0.2216
1.295,0.0067,0.0737,0.2216
1.300,0.0066,0.0741,0.2215
1.305,0.0066,0.0748,0.2218
1.310,0.0059,0.0756,0.2220
1.315,0.0064,0.0762,0.2221
1.320,0.0065,0.0774,0.2230
1.325,0.0063,0.0789,0.2242
1.330,0.0064,0.0797,0.2246
1.335,0.0063,0.0794,0.2242
1.340,0.0062,0.0798,0.2239
1.345,0.0070,0.0819,0.2256
1.350,0.0064,0.0833,0.2268
1.355,0.0062,0.0849,0.2282
1.360,0.0064,0.0864,0.2297
1.365,0.0062,0.0881,0.2311
1.370,0.0062,0.0896,0.2324
1.375,0.0062,0.0907,0.2335
1.380,0.0062,0.0920,0.2349
1.385,0.0062,0.0935,0.2361
1.390,0.0060,0.0950,0.2371
1.395,0.0060,0.0963,0.2386
1.400,0.0061,0.0981,0.2402
1.405,0.0060,0.0995,0.2415
1.410,0.0058,0.1016,0.2433
1.415,0.0057,0.1036,0.2451
1.420,0.0058,0.1058,0.2470
1.425,0.0060,0.1082,0.2489
1.430,0.0059,0.1105,0.2512
1.435,0.0059,0.1129,0.2533
1.440,0.0059,0.1155,0.2556
1.445,0.0058,0.1182,0.2577
1.450,0.0057,0.1207,0.2600
1.455,0.0058,0.1233,0.2621
1.460,0.0057,0.1260,0.2642
1.465,0.0057,0.1287,0.2667
1.470,0.0055,0.1313,0.2686
1.475,0.0057,0.1341,0.2710
1.480,0.0055,0.1369,0.2733
1.485,0.0055,0.1398,0.2757
1.490,0.0055,0.1426,0.2779
1.495,0.0054,0.1456,0.2805
1.500,0.0054,0.1486,0.2828
1.505,0.0053,0.1517,0.2853
1.510,0.0053,0.1547,0.2876
1.515,0.0052,0.1578,0.2900
1.520,0.0054,0.1608,0.2924
1.525,0.0052,0.1639,0.2948
1.530,0.0052,0.1669,0.2972
1.535,0.0053,0.1696,0.2996
1.540,0.0049,0.1727,0.3021
1.545,0.0050,0.1758,0.3048
1.550,0.0050,0.1789,0.3075
1.555,0.0050,0.1817,0.3098
1.560,0.0048,0.1850,0.3126
1.565,0.0048,0.1881,0.3156
1.570,0.0049,0.1913,0.3181
1.575,0.0047,0.1946,0.3204
1.580,0.0047,0.1983,0.3230
1.585,0.0045,0.2012,0.3253
1.590,0.0046,0.2048,0.3278
1.595,0.0047,0.2077,0.3297
1.600,0.0045,0.2101,0.3317
1.605,0.0043,0.2127,0.3337
1.610,0.0045,0.2151,0.3359
1.615,0.0041,0.2178,0.3380
1.620,0.0043,0.2197,0.3408
1.625,0.0040,0.2221,0.3434
1.630,0.0045,0.2248,0.3464
1.635,0.0042,0.2272,0.3494
1.640,0.0045,0.2305,0.3524
1.645,0.0041,0.2337,0.3554
1.650,0.0046,0.2373,0.3577
1.655,0.0040,0.2400,0.3599
1.660,0.0040,0.2430,0.3617
1.665,0.0034,0.2455,0.3630
1.670,0.0037,0.2476,0.3650
1.675,0.0042,0.2498,0.3661
1.680,0.0041,0.2513,0.3678
1.685,0.0044,0.2535,0.3702
1.690,0.0036,0.2551,0.3717
1.695,0.0036,0.2566,0.3743
1.700,0.0042,0.2583,0.3768
1.705,0.0041,0.2602,0.3798
1.710,0.0036,0.2620,0.3825
1.715,0.0037,0.2644,0.3851
1.720,0.0040,0.2663,0.3878
1.725,0.0041,0.2690,0.3901
1.730,0.0033,0.2708,0.3921
1.735,0.0031,0.2734,0.3937
1.740,0.0034,0.2749,0.3954
1.745,0.0036,0.2775,0.3970
1.750,0.0031,0.2792,0.3990
1.755,0.0033,0.2810,0.4007
1.760,0.0036,0.2825,0.4026
1.765,0.0038,0.2839,0.4047
1.770,0.0035,0.2852,0.4063
1.775,0.0032,0.2867,0.4086
1.780,0.0035,0.2884,0.4103
1.785,0.0032,0.2898,0.4126
1.790,0.0040,0.2919,0.4144
1.795,0.0043,0.2928,0.4162
1.800,0.0027,0.2944,0.4181
1.805,0.0007,0.2959,0.4203
1.810,0.0023,0.2975,0.4219
1.815,0.0056,0.2989,0.4242
1.820,0.0032,0.3005,0.4267
1.825,0.0028,0.3022,0.4295
1.830,0.0026,0.3041,0.4318
1.835,0.0033,0.3067,0.4339
1.840,0.0033,0.3088,0.4352
1.845,0.0033,0.3108,0.4367
1.850,0.0024,0.3125,0.4383
1.855,0.0031,0.3145,0.4398
1.860,0.0028,0.3155,0.4402
1.865,0.0029,0.3157,0.4410
1.870,0.0033,0.3162,0.4429
1.875,0.0029,0.3172,0.4431
1.880,0.0035,0.3182,0.4448
1.885,0.0021,0.3207,0.4468
1.890,0.0032,0.3224,0.4490
1.895,0.0026,0.3258,0.4517
1.900,0.0039,0.3299,0.4552
1.905,0.0032,0.3341,0.4586
1.910,0.0009,0.3374,0.4622
1.915,0.0024,0.3389,0.4659
1.920,0.0042,0.3395,0.4677
1.925,0.0025,0.3388,0.4686
1.930,0.0030,0.3372,0.4686
1.935,0.0032,0.3368,0.4677
1.940,0.0031,0.3361,0.4665
1.945,0.0027,0.3380,0.4674
1.950,0.0033,0.3419,0.4664
1.955,0.0030,0.3435,0.4665
1.960,0.0019,0.3455,0.4677
1.965,0.0019,0.3502,0.4707
1.970,0.0016,0.3527,0.4738
1.975,0.0030,0.3546,0.4758
1.980,0.0009,0.3557,0.4781
1.985,0.0027,0.3579,0.4810
1.990,0.0028,0.3589,0.4836
1.995,0.0024,0.3590,0.4848
2.000,0.0028,0.3591,0.4862
2.050,0.0017,0.3724,0.4943
2.100,0.0019,0.3821,0.5044
2.150,0.0005,0.3953,0.5247
2.200,0.0017,0.3945,0.5216
2.250,0.0012,0.3906,0.5407
2.300,0.0020,0.3986,0.5625
2.350,0.0000,0.4180,0.5656
2.400,0.0000,0.4329,0.5793
2.450,0.0010,0.3969,0.5948
2.500,0.0000,0.4595,0.6084

File: Model_based_control/Impl_On_Linux/Examples/GlazingData/SageGlass_6_62.txt
{ Units, Wavelength Units } SI Microns
{ Thickness } 5.7
{ Conductivity } 1
{ IR Transmittance } TIR=0
{ Emissivity, front back } Emis= 0.8366 0.1466
{ }
{ Ef_Source: Text File }
{ Eb_Source: Text File }
{ IGDB_Checksum: 57462866 }
{ Product Name: SageGlass(R) fully clear 62%T state on 6mm }
{ Manufacturer: SAGE Electrochromics, Inc. }
{ NFRC ID: 8902 }
{ Type: Coated }
{ Material: N/A }
{ Coating Name: Unknown }
{ Coated Side: Back }
{ Substrate Filename: Unknown }
{ Appearance: untinted clear }
{ Acceptance: # }
{ Uses:  }
{ Availability:   }
{ Structure:  }
0.300,0.0000,0.0591,0.0787
0.305,0.0000,0.0581,0.0705
0.310,0.0001,0.0573,0.0613
0.315,0.0001,0.0570,0.0535
0.320,0.0000,0.0569,0.0472
0.325,0.0000,0.0572,0.0405
0.330,0.0004,0.0592,0.0352
0.335,0.0014,0.0628,0.0300
0.340,0.0038,0.0675,0.0248
0.345,0.0089,0.0705,0.0212
0.350,0.0176,0.0700,0.0209
0.355,0.0308,0.0673,0.0214
0.360,0.0484,0.0678,0.0226
0.365,0.0701,0.0705,0.0244
0.370,0.0959,0.0670,0.0193
0.375,0.1247,0.0616,0.0147
0.380,0.1567,0.0628,0.0121
0.385,0.1908,0.0684,0.0093
0.390,0.2267,0.0734,0.0077
0.395,0.2613,0.0758,0.0114
0.400,0.2955,0.0715,0.0156
0.405,0.3285,0.0641,0.0168
0.410,0.3577,0.0652,0.0200
0.415,0.3806,0.0780,0.0278
0.420,0.4009,0.0917,0.0347
0.425,0.4236,0.0952,0.0343
0.430,0.4505,0.0880,0.0284
0.435,0.4785,0.0762,0.0230
0.440,0.5050,0.0666,0.0206
0.445,0.5281,0.0618,0.0212
0.450,0.5482,0.0603,0.0231
0.455,0.5654,0.0614,0.0265
0.460,0.5796,0.0639,0.0312
0.465,0.5918,0.0665,0.0363
0.470,0.6034,0.0678,0.0403
0.475,0.6145,0.0677,0.0424
0.480,0.6264,0.0668,0.0433
0.485,0.6372,0.0664,0.0441
0.490,0.6472,0.0670,0.0444
0.495,0.6565,0.0680,0.0438
0.500,0.6660,0.0680,0.0419
0.505,0.6748,0.0669,0.0386
0.510,0.6844,0.0648,0.0350
0.515,0.6929,0.0628,0.0328
0.520,0.6995,0.0623,0.0329
0.525,0.7035,0.0638,0.0362
0.530,0.7053,0.0671,0.0418
0.535,0.7056,0.0714,0.0484
0.540,0.7055,0.0756,0.0551
0.545,0.7055,0.0789,0.0608
0.550,0.7049,0.0813,0.0654
0.555,0.7052,0.0831,0.0692
0.560,0.7056,0.0844,0.0722
0.565,0.7057,0.0852,0.0744
0.570,0.7060,0.0856,0.0755
0.575,0.7065,0.0852,0.0753
0.580,0.7083,0.0840,0.0738
0.585,0.7101,0.0816,0.0707
0.590,0.7130,0.0784,0.0667
0.595,0.7164,0.0745,0.0623
0.600,0.7197,0.0709,0.0581
0.605,0.7221,0.0675,0.0545
0.610,0.7234,0.0650,0.0519
0.615,0.7242,0.0634,0.0500
0.620,0.7239,0.0624,0.0485
0.625,0.7234,0.0617,0.0468
0.630,0.7228,0.0611,0.0445
0.635,0.7220,0.0603,0.0414
0.640,0.7212,0.0591,0.0379
0.645,0.7211,0.0579,0.0343
0.650,0.7203,0.0570,0.0314
0.655,0.7185,0.0567,0.0302
0.660,0.7155,0.0576,0.0312
0.665,0.7108,0.0601,0.0349
0.670,0.7044,0.0643,0.0414
0.675,0.6967,0.0699,0.0501
0.680,0.6878,0.0765,0.0604
0.685,0.6780,0.0836,0.0715
0.690,0.6672,0.0906,0.0824
0.695,0.6584,0.0965,0.0917
0.700,0.6500,0.1012,0.0988
0.705,0.6439,0.1042,0.1038
0.710,0.6390,0.1055,0.1060
0.715,0.6360,0.1049,0.1057
0.720,0.6341,0.1027,0.1033
0.725,0.6342,0.0989,0.0990
0.730,0.6337,0.0942,0.0934
0.735,0.6347,0.0892,0.0877
0.740,0.6353,0.0836,0.0820
0.745,0.6353,0.0786,0.0771
0.750,0.6346,0.0742,0.0738
0.755,0.6332,0.0709,0.0719
0.760,0.6303,0.0687,0.0719
0.765,0.6264,0.0678,0.0735
0.770,0.6215,0.0675,0.0763
0.775,0.6156,0.0685,0.0805
0.780,0.6087,0.0699,0.0853
0.785,0.6028,0.0718,0.0899
0.790,0.5964,0.0739,0.0947
0.795,0.5892,0.0758,0.0993
0.800,0.5835,0.0774,0.1029
0.805,0.5774,0.0789,0.1062
0.810,0.5724,0.0798,0.1088
0.815,0.5674,0.0804,0.1101
0.820,0.5643,0.0806,0.1108
0.825,0.5600,0.0806,0.1109
0.830,0.5573,0.0807,0.1110
0.835,0.5539,0.0806,0.1097
0.840,0.5500,0.0802,0.1084
0.845,0.5468,0.0802,0.1055
0.850,0.5434,0.0805,0.1028
0.855,0.5402,0.0807,0.1028
0.860,0.5390,0.0851,0.1128
0.865,0.5363,0.0888,0.1146
0.870,0.5300,0.0903,0.1179
0.875,0.5255,0.0918,0.1208
0.880,0.5199,0.0923,0.1235
0.885,0.5147,0.0967,0.1287
0.890,0.5107,0.0969,0.1315
0.895,0.5054,0.0975,0.1327
0.900,0.5001,0.1001,0.1351
0.905,0.4958,0.0998,0.1357
0.910,0.4909,0.1014,0.1370
0.915,0.4860,0.1028,0.1388
0.920,0.4821,0.1035,0.1399
0.925,0.4779,0.1031,0.1398
0.930,0.4729,0.1037,0.1409
0.935,0.4689,0.1032,0.1405
0.940,0.4647,0.1033,0.1417
0.945,0.4604,0.1032,0.1425
0.950,0.4568,0.1034,0.1439
0.955,0.4520,0.1031,0.1453
0.960,0.4479,0.1036,0.1478
0.965,0.4430,0.1043,0.1498
0.970,0.4383,0.1055,0.1529
0.975,0.4332,0.1067,0.1562
0.980,0.4273,0.1091,0.1596
0.985,0.4211,0.1119,0.1642
0.990,0.4153,0.1152,0.1689
0.995,0.4088,0.1186,0.1731
1.000,0.4025,0.1228,0.1783
1.005,0.3957,0.1275,0.1840
1.010,0.3887,0.1323,0.1898
1.015,0.3818,0.1373,0.1961
1.020,0.3748,0.1428,0.2028
1.025,0.3674,0.1481,0.2094
1.030,0.3604,0.1535,0.2160
1.035,0.3533,0.1591,0.2227
1.040,0.3466,0.1639,0.2286
1.045,0.3398,0.1690,0.2339
1.050,0.3334,0.1737,0.2389
1.055,0.3271,0.1780,0.2433
1.060,0.3208,0.1825,0.2477
1.065,0.3150,0.1861,0.2516
1.070,0.3095,0.1897,0.2553
1.075,0.3043,0.1932,0.2592
1.080,0.2992,0.1962,0.2627
1.085,0.2946,0.1989,0.2653
1.090,0.2901,0.2014,0.2677
1.095,0.2862,0.2037,0.2694
1.100,0.2823,0.2054,0.2708
1.105,0.2785,0.2070,0.2712
1.110,0.2756,0.2084,0.2714
1.115,0.2727,0.2095,0.2711
1.120,0.2697,0.2102,0.2708
1.125,0.2673,0.2108,0.2700
1.130,0.2648,0.2110,0.2691
1.135,0.2630,0.2108,0.2677
1.140,0.2610,0.2105,0.2663
1.145,0.2595,0.2098,0.2646
1.150,0.2585,0.2094,0.2621
1.155,0.2569,0.2079,0.2594
1.160,0.2560,0.2067,0.2567
1.165,0.2550,0.2057,0.2538
1.170,0.2545,0.2045,0.2507
1.175,0.2540,0.2030,0.2472
1.180,0.2536,0.2016,0.2437
1.185,0.2537,0.1998,0.2398
1.190,0.2534,0.1981,0.2358
1.195,0.2535,0.1962,0.2319
1.200,0.2537,0.1943,0.2278
1.205,0.2541,0.1920,0.2236
1.210,0.2544,0.1900,0.2192
1.215,0.2549,0.1877,0.2149
1.220,0.2556,0.1854,0.2103
1.225,0.2564,0.1824,0.2056
1.230,0.2570,0.1798,0.2011
1.235,0.2576,0.1770,0.1965
1.240,0.2582,0.1740,0.1917
1.245,0.2593,0.1709,0.1874
1.250,0.2602,0.1679,0.1824
1.255,0.2613,0.1648,0.1778
1.260,0.2620,0.1608,0.1732
1.265,0.2626,0.1570,0.1687
1.270,0.2637,0.1530,0.1641
1.275,0.2645,0.1492,0.1597
1.280,0.2654,0.1453,0.1555
1.285,0.2661,0.1408,0.1515
1.290,0.2665,0.1362,0.1477
1.295,0.2669,0.1315,0.1431
1.300,0.2677,0.1269,0.1397
1.305,0.2680,0.1218,0.1363
1.310,0.2677,0.1174,0.1329
1.315,0.2681,0.1126,0.1298
1.320,0.2677,0.1081,0.1268
1.325,0.2671,0.1019,0.1219
1.330,0.2664,0.0971,0.1184
1.335,0.2662,0.0924,0.1154
1.340,0.2654,0.0883,0.1133
1.345,0.2638,0.0841,0.1112
1.350,0.2622,0.0796,0.1092
1.355,0.2605,0.0752,0.1081
1.360,0.2586,0.0711,0.1067
1.365,0.2568,0.0668,0.1055
1.370,0.2542,0.0627,0.1043
1.375,0.2516,0.0597,0.1035
1.380,0.2488,0.0570,0.1029
1.385,0.2454,0.0551,0.1022
1.390,0.2419,0.0532,0.1018
1.395,0.2381,0.0521,0.1015
1.400,0.2344,0.0517,0.1018
1.405,0.2304,0.0521,0.1022
1.410,0.2262,0.0530,0.1034
1.415,0.2219,0.0545,0.1048
1.420,0.2177,0.0562,0.1064
1.425,0.2132,0.0585,0.1083
1.430,0.2092,0.0614,0.1108
1.435,0.2045,0.0651,0.1132
1.440,0.1999,0.0688,0.1159
1.445,0.1954,0.0731,0.1185
1.450,0.1910,0.0779,0.1214
1.455,0.1862,0.0831,0.1248
1.460,0.1815,0.0887,0.1281
1.465,0.1768,0.0948,0.1319
1.470,0.1722,0.1012,0.1359
1.475,0.1676,0.1077,0.1401
1.480,0.1631,0.1147,0.1444
1.485,0.1586,0.1217,0.1493
1.490,0.1541,0.1287,0.1541
1.495,0.1500,0.1360,0.1590
1.500,0.1454,0.1432,0.1642
1.505,0.1419,0.1506,0.1695
1.510,0.1376,0.1580,0.1748
1.515,0.1340,0.1652,0.1806
1.520,0.1301,0.1724,0.1862
1.525,0.1262,0.1793,0.1920
1.530,0.1228,0.1868,0.1977
1.535,0.1193,0.1939,0.2035
1.540,0.1159,0.2011,0.2093
1.545,0.1126,0.2082,0.2152
1.550,0.1095,0.2150,0.2213
1.555,0.1063,0.2217,0.2276
1.560,0.1035,0.2284,0.2340
1.565,0.1006,0.2345,0.2402
1.570,0.0979,0.2408,0.2469
1.575,0.0955,0.2467,0.2533
1.580,0.0929,0.2524,0.2601
1.585,0.0902,0.2582,0.2664
1.590,0.0880,0.2633,0.2723
1.595,0.0860,0.2684,0.2780
1.600,0.0838,0.2736,0.2836
1.605,0.0818,0.2781,0.2896
1.610,0.0796,0.2829,0.2955
1.615,0.0779,0.2876,0.3020
1.620,0.0760,0.2922,0.3087
1.625,0.0745,0.2967,0.3151
1.630,0.0729,0.3014,0.3219
1.635,0.0712,0.3062,0.3285
1.640,0.0702,0.3105,0.3340
1.645,0.0687,0.3146,0.3390
1.650,0.0673,0.3187,0.3441
1.655,0.0658,0.3222,0.3489
1.660,0.0645,0.3251,0.3536
1.665,0.0634,0.3280,0.3588
1.670,0.0619,0.3312,0.3643
1.675,0.0614,0.3337,0.3703
1.680,0.0606,0.3357,0.3763
1.685,0.0596,0.3378,0.3823
1.690,0.0584,0.3405,0.3880
1.695,0.0576,0.3423,0.3925
1.700,0.0572,0.3445,0.3968
1.705,0.0566,0.3473,0.4008
1.710,0.0561,0.3498,0.4050
1.715,0.0549,0.3519,0.4091
1.720,0.0549,0.3540,0.4135
1.725,0.0545,0.3567,0.4186
1.730,0.0531,0.3586,0.4230
1.735,0.0530,0.3603,0.4282
1.740,0.0528,0.3618,0.4326
1.745,0.0525,0.3636,0.4369
1.750,0.0516,0.3648,0.4406
1.755,0.0516,0.3658,0.4440
1.760,0.0515,0.3666,0.4473
1.765,0.0508,0.3676,0.4507
1.770,0.0508,0.3683,0.4539
1.775,0.0506,0.3689,0.4571
1.780,0.0505,0.3698,0.4604
1.785,0.0503,0.3703,0.4634
1.790,0.0500,0.3704,0.4660
1.795,0.0500,0.3707,0.4689
1.800,0.0502,0.3718,0.4719
1.805,0.0499,0.3726,0.4749
1.810,0.0500,0.3720,0.4778
1.815,0.0501,0.3719,0.4806
1.820,0.0503,0.3720,0.4831
1.825,0.0500,0.3711,0.4851
1.830,0.0505,0.3702,0.4875
1.835,0.0509,0.3697,0.4882
1.840,0.0516,0.3688,0.4896
1.845,0.0507,0.3684,0.4905
1.850,0.0516,0.3677,0.4911
1.855,0.0507,0.3685,0.4930
1.860,0.0521,0.3676,0.4953
1.865,0.0512,0.3637,0.4974
1.870,0.0516,0.3650,0.4992
1.875,0.0521,0.3631,0.5021
1.880,0.0524,0.3606,0.5026
1.885,0.0529,0.3603,0.5020
1.890,0.0533,0.3574,0.5007
1.895,0.0529,0.3526,0.4980
1.900,0.0543,0.3506,0.4956
1.905,0.0537,0.3457,0.4936
1.910,0.0550,0.3400,0.4917
1.915,0.0561,0.3352,0.4921
1.920,0.0559,0.3289,0.4920
1.925,0.0555,0.3244,0.4952
1.930,0.0557,0.3202,0.4977
1.935,0.0545,0.3137,0.4967
1.940,0.0553,0.3111,0.4951
1.945,0.0560,0.3047,0.4914
1.950,0.0577,0.3013,0.4865
1.955,0.0567,0.2963,0.4812
1.960,0.0576,0.2915,0.4762
1.965,0.0565,0.2860,0.4724
1.970,0.0572,0.2803,0.4680
1.975,0.0578,0.2743,0.4647
1.980,0.0571,0.2675,0.4619
1.985,0.0572,0.2607,0.4602
1.990,0.0571,0.2542,0.4577
1.995,0.0574,0.2467,0.4547
2.000,0.0568,0.2408,0.4515
2.050,0.0512,0.2004,0.4080
2.100,0.0427,0.2147,0.3859
2.150,0.0303,0.2513,0.3998
2.200,0.0197,0.2816,0.4307
2.250,0.0140,0.3290,0.4616
2.300,0.0107,0.3484,0.4912
2.350,0.0066,0.3742,0.5266
2.400,0.0040,0.3843,0.5694
2.450,0.0021,0.4079,0.5970
2.500,0.0023,0.3843,0.6230
